Repository: KoriSeyana/pycalphad_project_Al-Zn-Mg

# CALPHAD Alloy Virtual Data Generator

This project generates virtual aluminum-alloy composition and heat-treatment samples, evaluates phase equilibria with pycalphad, and writes the results to CSV.

## Run the sample

The repository includes a small, synthetic workbook and a thermodynamic database. Run a 100-point smoke test with one worker:

```powershell
.\.venv\Scripts\python.exe main.py --test --workers 1 --source-data examples/sample_input.xlsx --output output/sample_virtual_data.csv
```

The generated CSV and validation report are written under `output/`. To generate a larger dataset, omit `--test` and set `--max-points`, for example:

```powershell

File: data/COST507.pycalphad.tdb (part 4 of 8)
$ Obtained from http://www.opencalphad.com/databases.html
PARAMETER G(BCT_A5,AL,SN;0)  298.15 14136.95-4.71231*T; 6000.00 N !
$
$PHASE FCC_A1
$
PARAMETER G(FCC_A1,AL,SN:VA;0)  298.15 45297.84-8.39814*T; 6000.00 N !
$
$PHASE HCP_A3
$
PARAMETER G(HCP_A3,AL,SN:VA;0)  298.15 0.00001; 6000.00 N !
$
$PHASE LIQUID
$
PARAMETER G(LIQUID,AL,SN;0)  298.15 16329.85-4.98306*T; 6000.00 N !
PARAMETER G(LIQUID,AL,SN;1)  298.15   4111.97-1.15145*T; 6000.00 N !
PARAMETER G(LIQUID,AL,SN;2)  298.15   1765.43-0.57390*T; 6000.00 N !
$
$------------------------------------------------------------------------
$
$                          SYSTEM  AL-TA (UK1)
$
$                          ------------
$
$
$PHASE LIQUID
$
PARAMETER L(LIQUID,AL,TA;0)  298.15  -108000+30*T; 6000.00 N !
PARAMETER L(LIQUID,AL,TA;1)  298.15  6000; 6000.00 N !
PARAMETER L(LIQUID,AL,TA;2)  298.15  17000; 6000.00 N !
$
$PHASE AL3M_D022
$
PARAMETER G(AL3M_D022,AL:TA;0)  298.15  -130456+23*T
                                         +3*GHSERAL+GHSERTA; 6000.00 N !
$
$PHASE  AL3TA2_H
$
PARAMETER G(AL3TA2_H,AL:TA;0)  298.15 -145000+17.325*T
                                      +3*GHSERAL+2*GHSERTA; 6000.00 N !
$
$PHASE  AL3TA2_L
$
PARAMETER G(AL3TA2_L,AL:TA;0)  298.15 -155000+24*T
                                      +3*GHSERAL+2*GHSERTA; 6000.00 N !
$
$PHASE  BCC_A2
$
PARAMETER L(BCC_A2,AL,TA:VA;0)  298.15  -89000+30*T; 6000.00 N !
PARAMETER L(BCC_A2,AL,TA:VA;1)  298.15  -5000; 6000.00 N !
PARAMETER L(BCC_A2,AL,TA:VA;2)  298.15  15000; 6000.00 N !
$
$PHASE  BCC_B2
$
$FUNCTION  ALTAB2 298.150 -8250+1.0*T; 6000.00 N !
$
$PARAMETER G(BCC_B2,TA:AL:VA;0)  298.15 +ALTAB2; 6000.00 N !
$PARAMETER G(BCC_B2,AL:TA:VA;0)  298.15 +ALTAB2; 6000.00 N !
$PARAMETER L(BCC_B2,AL:AL,TA:VA;0)  298.15  -ALTAB2; 6000.00 N !
$PARAMETER L(BCC_B2,TA:AL,TA:VA;0)  298.15  -ALTAB2; 6000.00 N !
$PARAMETER L(BCC_B2,AL,TA:AL:VA;0)  298.15  -ALTAB2; 6000.00 N !
$PARAMETER L(BCC_B2,AL,TA:TA:VA;0)  298.15  -ALTAB2; 6000.00 N !
$
$For splitting
$FUNCTION  2.0*ALTAB2 = -16500+2*T
PARAMETER G(BCC_B2,TA:AL:VA;0)  298.15 -16500+2*T; 6000.00 N !
PARAMETER G(BCC_B2,AL:TA:VA;0)  298.15 -16500+2*T; 6000.00 N !
$
$PHASE  FCC_A1
$
PARAMETER L(FCC_A1,AL,TA:VA;0)  298.15 -100000+30*T; 6000.00 N !
$
$PHASE  HCP_A3
$
PARAMETER L(HCP_A3,AL,TA:VA;0)  298.15 -100000+30*T; 6000.00 N !
$
$PHASE  SIGMA
$
PARAMETER G(SIGMA,AL:TA:AL;0)  298.15 -300000+90*T
                                +26*GHSERAL+4*GHSERTA; 6000.00 N !
PARAMETER G(SIGMA,AL:TA:TA;0)  298.15 -657000+90*T
                                +8*GHSERAL+22*GHSERTA; 6000.00 N !
PARAMETER L(SIGMA,AL:TA:AL,TA;0)  298.15 -1230000+450*T; 6000.00 N !
PARAMETER L(SIGMA,AL:TA:AL,TA;1)  298.15 0.0001; 6000.00 N !
PARAMETER L(SIGMA,AL:TA:AL,TA;2)  298.15 300000; 6000.00 N !
$
$PHASE  ALM_D019
$
PARAMETER G(ALM_D019,TA:AL;0)  298.15 -96000+22.52*T
                                 +3*GHCPTA+GHCPAL; 6000.00 N !
PARAMETER G(ALM_D019,AL:TA;0)  298.15 -96000+22.52*T
                                 +GHCPTA+3*GHCPAL; 6000.00 N !
PARAMETER L(ALM_D019,AL,TA:AL;0)  298.15 -200000+60*T; 6000.00 N !
PARAMETER L(ALM_D019,AL:AL,TA;0)  298.15 -66000+20*T; 6000.00 N !
PARAMETER L(ALM_D019,TA:AL,TA;0)  298.15 8000; 6000.00 N !
PARAMETER L(ALM_D019,AL,TA:TA;0)  298.15 20000; 6000.00 N !
$
$PHASE  ALTI
$
PARAMETER G(ALTI,TA:AL;0)  298.15   -71000+15*T
                                    +GFCCTA+GHSERAL; 6000.00 N !
PARAMETER G(ALTI,AL:TA;0)  298.15   -71000+15*T
                                    +GHSERAL+GFCCTA; 6000.00 N !
PARAMETER L(ALTI,AL,TA:AL;0)  298.15   -56000+20*T; 6000.00 N !
PARAMETER L(ALTI,AL,TA:AL;1)  298.15   30000; 6000.00 N !
PARAMETER L(ALTI,AL,TA:AL;2)  298.15   20000; 6000.00 N !
PARAMETER L(ALTI,AL:AL,TA;0)  298.15   -56000+10*T; 6000.00 N !
PARAMETER L(ALTI,AL:AL,TA;1)  298.15   30000; 6000.00 N !
PARAMETER L(ALTI,AL:AL,TA;2)  298.15   20000; 6000.00 N !
PARAMETER L(ALTI,TA:AL,TA;0) 298.15 0.0; 6000.00 N !
PARAMETER L(ALTI,AL,TA:TA;0) 298.15 0.0; 6000.00 N !
$
$------------------------------------------------------------------------
$
$                          SYSTEM  AL-TI (UK1)
$
$                          ------------
$
$
$PHASE ALTI
$
PARAMETER G(ALTI,TI:AL;0) 298.15 -79644.0+19.2*T+GHSERAL+GHSERTI;
          6000.00 N !
PARAMETER G(ALTI,AL:TI;0) 298.15 -79644.0+19.2*T+GHSERAL+GHSERTI;
          6000.00 N !
PARAMETER G(ALTI,AL,TI:AL;0) 298.15 -89892+44*T; 6000.00 N !
PARAMETER G(ALTI,AL,TI:AL;1) 298.15 30000; 6000.00 N !
PARAMETER G(ALTI,AL,TI:AL;2) 298.15 20000; 6000.00 N !
PARAMETER G(ALTI,AL:AL,TI;0) 298.15 -89892+44*T; 6000.00 N !
PARAMETER G(ALTI,AL:AL,TI;1) 298.15 30000; 6000.00 N !
PARAMETER G(ALTI,AL:AL,TI;2) 298.15 20000; 6000.00 N !
PARAMETER G(ALTI,TI:AL,TI;0) 298.15 -15134-2.36*T; 6000.00 N !
PARAMETER G(ALTI,AL,TI:TI;0) 298.15 -15134-2.36*T; 6000.00 N !
$
$PHASE AL2TI
$
PARAMETER G(AL2TI,AL:TI;0) 298.15 -121500+31.2*T+2.0*GHSERAL
                                  +GHSERTI; 6000.00 N !
$
$PHASE ALM_D019
$
PARAMETER G(ALM_D019,TI:AL;0) 298.15 -110080+23.88*T
                             +GHSERAL+3.0*GHSERTI; 6000.00 N !
PARAMETER G(ALM_D019,AL:TI;0) 298.15 -99120.0+32.28*T
                             +3.0*GHSERAL+GHSERTI; 6000.00 N !
PARAMETER G(ALM_D019,AL,TI:AL;0) 298.15 -298200+100*T; 6000.00 N !
PARAMETER G(ALM_D019,AL:AL,TI;0) 298.15 -98968+33.3*T; 6000.00 N !
PARAMETER G(ALM_D019,TI:AL,TI;0) 298.15 +10656-1.332*T; 6000.00 N !
PARAMETER G(ALM_D019,AL,TI:TI;0) 298.15 +32000-4*T; 6000.00 N !
$
$
$PHASE CUB_A15
$
PARAMETER G(CUB_A15,TI:AL;0) 298.15  -89000+22.4*T+3*GHSERTI
                +GHSERAL; 6000.00 N !
$
$PHASE AL3M_D022
$Line Below from Round I
$PARAMETER G(AL3M_D022,AL:TI;0) 298.15 -144592.0+37.024*T
$                                  +3.0*GHSERAL+GHSERTI; 6000.00 N !
$Lines below for Round II
PARAMETER G(AL3M_D022,AL:TI;0) 298.15 -144592.0+37.024*T
                                  +3.0*GHSERAL+GHSERTI; 6000.00 N !
PARAMETER G(AL3M_D022,AL,TI:TI;0) 298.15 -60000; 6000.00 N !
$PARAMETER G(AL3M_D022,AL,TI:TI;0) 298.15 -124000+50*T; 6000.00 N !
$
$PHASE AL11TI5
$
$PARAMETER G(AL11TI5,AL:TI;0) 298.15 -621520.0+151.296*T
$                               +11.0*GHSERAL+5.0*GHSERTI; 6000.00 N !
PARAMETER G(AL11TI5,AL:TI;0) 298.15 -971125+236.4*T
                                +17*GHSERAL+8*GHSERTI; 6000.00 N !
$
$PHASE BCC_A2
$
PARAMETER G(BCC_A2,AL,TI:VA;0) 298.15 -128500+39*T; 6000.00 N !
PARAMETER G(BCC_A2,AL,TI:VA;1) 298.15  6000; 6000.00 N !
PARAMETER G(BCC_A2,AL,TI:VA;2) 298.15  21200; 6000.00 N !
$
$PHASE BCC_B2
$ BELOW DATA ACCORDING TO NIGEL'S FORMAT
$
$FUNCTION ALTIB2 298.15 -8750+1.25*T; 6000.00 N !
$
$PARAMETER G(BCC_B2,TI:AL:VA;0)    298.15 +ALTIB2; 6000.00 N !
$PARAMETER G(BCC_B2,AL:TI:VA;0)    298.15 +ALTIB2; 6000.00 N !
$PARAMETER L(BCC_B2,AL:AL,TI:VA;0) 298.15 -ALTIB2; 6000.00 N !
$PARAMETER L(BCC_B2,TI:AL,TI:VA;0) 298.15 -ALTIB2; 6000.00 N !
$PARAMETER L(BCC_B2,AL,TI:AL:VA;0) 298.15 -ALTIB2; 6000.00 N !
$PARAMETER L(BCC_B2,AL,TI:TI:VA;0) 298.15 -ALTIB2; 6000.00 N !
$
$PHASE BCC_B2
$ BCC_B2 DATA LINKED TO BCC_A2
$
FUNCTION ALTIB2 298.15 -8750+1.25*T; 6000.00 N !
$2.0*ALTIB2=-17500+2.5*T
$
PARAMETER G(BCC_B2,TI:AL:VA;0)    298.15 -17500+2.5*T; 6000.00 N !
PARAMETER G(BCC_B2,AL:TI:VA;0)    298.15 -17500+2.5*T; 6000.00 N !
$
$PHASE CR3SI_A15
$
PARAMETER G(CR3SI_A15,TI:AL;0) 298.15  -90400+22.4*T
                                   +3*GHSERTI+GHSERAL; 6000.00 N !
$
$PHASE FCC_A1
$
PARAMETER G(FCC_A1,AL,TI:VA;0) 298.15 -128970+39*T; 6000.00 N !
PARAMETER G(FCC_A1,AL,TI:VA;1) 298.15 -5000; 6000.00 N !
PARAMETER G(FCC_A1,AL,TI:VA;2) 298.15  20000; 6000.00 N !
$
$PHASE HCP_A3
$
PARAMETER G(HCP_A3,AL,TI:VA;0) 298.15 -133500.0+39.0*T; 6000.00 N !
PARAMETER G(HCP_A3,AL,TI:VA;1) 298.15  750.0; 6000.00 N !
PARAMETER G(HCP_A3,AL,TI:VA;2) 298.15  17500.0; 6000.00 N !
$
$---------------Data for FCC_L12, Laves_C14 from Alan-------------
$
$
$PHASE FCC_L12
$
FUNCTION U1ALTI 298.15 -16755+3.5*T; 6000 N !
$
$PARAMETER G(FCC_L12,AL:TI:VA;0)    298.15 3*U1ALTI; 6000.00 N !
$PARAMETER G(FCC_L12,TI:AL:VA;0)    298.15 3*U1ALTI; 6000.00 N !
$PARAMETER G(FCC_L12,AL,TI:AL:VA;0) 298.15 6*U1ALTI; 6000.00 N !
$PARAMETER G(FCC_L12,AL,TI:TI:VA;0) 298.15 6*U1ALTI; 6000.00 N !
$
$PHASE LAVES_C14
$
FUNCTION GAL2TI 298.15 -121500+31.2*T; 6000.00 N !
FUNCTION LAVAL2TI 298.15 17000; 6000.00 N !
$
PARAMETER G(LAVES_C14,AL:TI;0) 298.15 GAL2TI+LAVAL2TI
                                      +2*GHSERAL+GHSERTI; 6000.00 N !
PARAMETER G(LAVES_C14,TI:AL;0) 298.15 +30000-LAVAL2TI-GAL2TI
                                      +2*GHSERTI+GHSERAL; 6000.00 N !
$
$---------------------------------------------------------
$
$PHASE LIQUID
$
PARAMETER G(LIQUID,AL,TI;0) 298.15 -108250+38*T; 6000.00 N !
PARAMETER G(LIQUID,AL,TI;1) 298.15 -6000+5*T; 6000.00 N !
PARAMETER G(LIQUID,AL,TI;2) 298.15  15000; 6000.00 N !
$
$PHASE SIGMA
$
PARAMETER G(SIGMA,AL:TI:AL;0) 298.15 -300000+147*T
                                     +26*GHSERAL+4*GHSERTI; 6000.00 N !
PARAMETER G(SIGMA,AL:TI:TI;0) 298.15  -735000+168*T
                                      +8*GHSERAL+22*GHSERTI; 6000.00 N !
PARAMETER L(SIGMA,AL:TI:AL,TI;0) 298.15 -1680000+510*T; 6000.00 N !
$
$----------------------------------------------------------------------
$
$                          SYSTEM  AL-Y  (D9)
$
$                          ------------
$
$PHASE AL3Y
$
PARAMETER G(AL3Y,AL:Y;0) 298.15 -267460.0+46.48084*T
                                +3.0*GHSERAL+GHSERY; 6000.00 N !
$
$PHASE AL2Y
$
PARAMETER G(AL2Y,AL:Y;0) 298.15 -246018.0+35.32809*T
                                +2.0*GHSERAL+GHSERY; 6000.00 N !
$
$PHASE ALY
$
PARAMETER G(ALY,AL:Y;0) 298.15 -173810.0+40.86834*T
                                +GHSERAL+GHSERY; 6000.00 N !
$
$PHASE AL2Y3
$
PARAMETER G(AL2Y3,AL:Y;0) 298.15 -373605.0+84.4101*T
                                +2.0*GHSERAL+3.0*GHSERY; 6000.00 N !
$
$PHASE ALY2
$
PARAMETER G(ALY2,AL:Y;0) 298.15 -190908.0+44.38629*T
                                +GHSERAL+2.0*GHSERY; 6000.00 N !
$
$PHASE AL3Y5
$
PARAMETER G(AL3Y5,AL:Y;0) 298.15 -564479.2+127.7201*T
                                +3.0*GHSERAL+5.0*GHSERY; 6000.00 N !
$
$PHASE BCC_A2
$
PARAMETER G(BCC_A2,AL,Y:VA;0)  298.15 +90*T; 6000.00 N !
$
$
$$PHASE FCC_A1
$
PARAMETER G(FCC_A1,AL,Y:VA;0)  298.15 +90*T; 6000.00 N !
$
$
$$PHASE HCP_A3
$
PARAMETER G(HCP_A3,AL,Y:VA;0)  298.15 +90*T; 6000.00 N !
$
$PHASE LIQUID
$
PARAMETER G(LIQUID,AL,Y;0) 298.15 -202611.28+4.63942*T; 6000.00 N !
PARAMETER G(LIQUID,AL,Y;1) 298.15 -54350.11+0.28402*T;  6000.00 N !
PARAMETER G(LIQUID,AL,Y;2) 298.15 +83347.01-34.76401*T; 6000.00 N !
PARAMETER G(LIQUID,AL,Y;3) 298.15 15488.69-0.79880*T;  6000.00 N !
PARAMETER G(LIQUID,AL,Y;4) 298.15 -51205.90+30.21610*T;  6000.00 N !
$
$------------------------------------------------------------------------
$
$                          SYSTEM  AL-V  (UK1)
$
$                          ------------
$
$PHASE AL10v
$
PARAMETER G(AL10V,AL:V;0) 298.15 -111221+18.909*T+10.0*GHSERAL
                                 +GHSERV; 6000.00 N !
$
$PHASE AL23V4
$
PARAMETER G(AL23V4,AL:V;0) 298.15 -4.3065E+05+64.665*T+23.0*GHSERAL
                             +4.0*GHSERV; 6000.00 N !
$
$PHASE AL3M_D022
$
PARAMETER G(AL3M_D022,AL:V;0) 298.15 -104308.0+15.2*T+3.0*GHSERAL
                                                +GHSERV; 6000.00 N !
$ added by J. Robinson
$PARAMETER L(AL3M_D022,AL,V:V;0) 298.15 -87500; 6000.00 N !
$
$PHASE AL7V
$
PARAMETER G(AL7V,AL:V;0) 298.15 -108800.0+16.8*T+7.0*GHSERAL
                                                +1.0*GHSERV; 6000.00 N !
$
$PHASE AL8V5
$
$
$PARAMETER G(AL8V5,AL:AL:AL:V;0)  298.15 -1.8200000E+05+19.6843*T
$                                   +11.0*GHSERAL+2.0*GHSERV; 6000.00 N !
$PARAMETER G(AL8V5,AL:V:AL:V;0)   298.15 -3.7960000E+05+230.2082*T
$                                   +9.0*GHSERAL+4.0*GHSERV; 6000.00 N !
$PARAMETER G(AL8V5,AL:AL:V:V;0)   298.15 -4.3465000E+05+73.06691*T
$                                   +8.0*GHSERAL+5.0*GHSERV; 6000.00 N !
$PARAMETER G(AL8V5,AL:V:V:V;0)    298.15 -5.1480000E+05+479.0535*T
$                                   +6.0*GHSERAL+7.0*GHSERV; 6000.00 N !
$PARAMETER L(AL8V5,AL:AL,V:AL:V;0) 298.15 1000000; 6000.00 N !
$PARAMETER L(AL8V5,AL:AL,V:V:V;0) 298.15 1000000; 6000.00 N !
PARAMETER G(AL8V5,AL:V;0)  298.15  -294320.0-13.0*T
                                   +8*GHSERAL+5*GHSERV;   6000.00 N !
$
$PHASE ALTI
$
PARAMETER G(ALTI,AL:V;0)  298.15  -112756.0+140.9629*T
                                   +GHSERAL+GFCCV; 6000.00 N !
PARAMETER G(ALTI,V:AL;0)  298.15  -112756.0+140.9629*T
                                   +GHSERAL+GFCCV; 6000.00 N !
PARAMETER G(ALTI,V:V;0)  298.15    2.0*GFCCV; 6000.00 N !
$
$PHASE ALM_D019
$
$PARAMETER G(ALM_D019,AL:V;0)  298.15  -112566.1+52.28308*T
$                                   +3.0*GHCPAL+GHCPV; 6000.00 N !
$PARAMETER G(ALM_D019,V:AL;0)  298.15  -112566.1+52.28308*T
$                                   +GHCPAL+3.0*GHCPV; 6000.00 N !
$ Modified by J. Robinson
PARAMETER G(ALM_D019,AL:V;0)  298.15  -72000
                                   +3.0*GHCPAL+GHCPV; 6000.00 N !
PARAMETER G(ALM_D019,V:AL;0)  298.15  1.0E-4
                                   +GHCPAL+3.0*GHCPV; 6000.00 N !
PARAMETER G(ALM_D019,V:V;0)  298.15  +4.0*GHCPV; 6000.00 N !
$
$PHASE BCC_A2
$
PARAMETER G(BCC_A2,AL,V:VA;0)  298.15 -95000+20*T; 6000.00 N !
PARAMETER G(BCC_A2,AL,V:VA;1)  298.15 -6000; 6000.00 N !
$
$PHASE BCC_B2
$
FUNCTION ALVB2 298.15 -700*R; 6000.00 N !
PARAMETER G(BCC_B2,AL:V:VA;0)  298.15 ALVB2; 6000.00 N !
PARAMETER G(BCC_B2,V:AL:VA;0)  298.15 ALVB2; 6000.00 N !
$
$
$PHASE FCC_A1
$
PARAMETER G(FCC_A1,AL,V:VA;0)  298.15 -61980+12.3*T; 6000.00 N !
PARAMETER G(FCC_A1,AL,V:VA;1)  298.15 -8000; 6000.00 N !
$
$PHASE HCP_A3
$
PARAMETER G(HCP_A3,AL,V:VA;0)  298.15 -95000+20*T; 6000.00 N !
PARAMETER G(HCP_A3,AL,V:VA;1)  298.15 -6000; 6000.00 N !
$
$PHASE LIQUID
$
PARAMETER G(LIQUID,AL,V;0)  298.15 -50725+9*T; 6000.00 N !
PARAMETER G(LIQUID,AL,V;1)  298.15 -15000+8*T; 6000.00 N !
$
$PHASE ALTI
$
PARAMETER G(ALTI,AL:V;0)  298.15 -56000+8*T+GHSERAL+GFCCV; 6000.00 N !
PARAMETER G(ALTI,V:AL;0)  298.15 -56000+GHSERAL+GFCCV; 6000.00 N !   
$
$----------------------------------------------------------------------
$
$                          SYSTEM  AL-W (UK1)
$
$                          ------------
$
$PHASE LIQUID
$
PARAMETER G(LIQUID,AL,W;0)  298.15 -70000+35*T; 6000.00 N !
PARAMETER G(LIQUID,AL,W;1)  298.15 0.0001; 6000.00 N !
PARAMETER G(LIQUID,AL,W;2)  298.15  15000; 6000.00 N !
$
$PHASE AL12W
$
PARAMETER G(AL12W,AL:W;0)  298.15 -62400+9.490*T+12*GHSERAL+GHSERW;
       6000.00 N !
$
$PHASE AL2W
$
PARAMETER G(AL2W,AL:W;0)  298.15 13536-22.38*T+2*GHSERAL+GHSERW;
       6000.00 N !
$
$PHASE AL4W
$
PARAMETER G(AL4W,AL:W;0)  298.15 -57500+9.73*T+4*GHSERAL+GHSERW;
       6000.00 N !
$
$PHASE AL5W
$
PARAMETER G(AL5W,AL:W;0)  298.15 -58446+8.4*T+5*GHSERAL+GHSERW;
       6000.00 N !
$
$PHASE AL77W23
$
PARAMETER G(AL77W23,AL:W;0)  298.15 -189300-400*T+77*GHSERAL
               +23*GHSERW; 6000.00 N !
$
$PHASE AL7W3
$
PARAMETER G(AL7W3,AL:W;0)  298.15 34700-70*T+7*GHSERAL+3*GHSERW;
       6000.00 N !
$
$PHASE BCC_A2
$
PARAMETER G(BCC_A2,AL,W:VA;0)  298.15  -27000+25*T; 6000.00 N !
PARAMETER G(BCC_A2,AL,W:VA;1)  298.15  -10000; 6000.00 N !
$
$PHASE BCC_B2
$Two lines below same with or without splitting
PARAMETER G(BCC_B2,W:AL:VA;0)  298.15   0.0001; 6000.00 N !
PARAMETER G(BCC_B2,AL:W:VA;0)  298.15   0.0001; 6000.00 N !
$
$PHASE FCC_A1
$
PARAMETER G(FCC_A1,AL,W:VA;0)  298.15 -19250+20.2*T; 6000.00 N !
PARAMETER G(FCC_A1,AL,W:VA;1)  298.15 -10000; 6000.00 N !
$
$PHASE HCP_A3
$
PARAMETER G(HCP_A3,AL,W:VA;0)  298.15  -19250+20.2*T;  6000.00 N !
PARAMETER G(HCP_A3,AL,W:VA;1)  298.15  -10000;  6000.00 N !
$
$PHASE ALM_D019
$
PARAMETER G(ALM_D019,W:AL;0)  298.15  -12716+15.16*T+3*GHCPW
       +GHCPAL; 6000.00 N !
PARAMETER G(ALM_D019,AL:W;0)  298.15  -21644+15.16*T+GHCPW
       +3*GHCPAL; 6000.00 N !
PARAMETER L(ALM_D019,AL,W:AL;0)  298.15  -66160+44*T; 6000.00 N !
PARAMETER L(ALM_D019,AL:AL,W;0)  298.15  -18560+4.8*T; 6000.00 N !
PARAMETER L(ALM_D019,W:AL,W;0)  298.15  -2000; 6000.00 N !
PARAMETER L(ALM_D019,AL,W:W;0)  298.15  8000; 6000.00 N !
$
$PHASE ALTI
$
PARAMETER G(ALTI,AL:W;0)  298.15  -12800+10*T+GHSERAL+GFCCW; 6000.00 N !
PARAMETER G(ALTI,W:AL;0)  298.15  -12800+10*T+GHSERAL+GFCCW; 6000.00 N !
PARAMETER G(ALTI,AL,W:AL;0)  298.15  -30000+40*T; 6000.00 N !
PARAMETER G(ALTI,AL:AL,W;0)  298.15  -30000+40*T; 6000.00 N !
PARAMETER G(ALTI,AL,W:W;0)  298.15   -3000; 6000.00 N !
$
$----------------------------------------------------------------------
$
$                          SYSTEM  AL-ZN (S. AN MEY,RWTH AC.)
$
$                          ------------
$
$
$
$PHASE ALCU_ETA (from Inaki)
$
PARAMETER G(ALCU_ETA,AL:ZN;0)  298.15  5000
                                       +GHSERAL+GHSERZN; 6000.00 N !
$
$PHASE ALCUZN_T (from Inaki)
$
PARAMETER G(ALCUZN_T,ZN:VA;0)  2.98150E+02  +GBCCZN+5.000E+03; 6000.00 N !
PARAMETER G(ALCUZN_T,AL,ZN:VA;0)  298.15  +3.000E+02; 6000.00 N !
$
$PHASE FCC_A1
$
PARAMETER G(FCC_A1,AL,ZN:VA;0)  298.15  7297.48+0.47512*T; 6000.00 N !
PARAMETER G(FCC_A1,AL,ZN:VA;1)  298.15  6612.88-4.59110*T; 6000.00 N !
PARAMETER G(FCC_A1,AL,ZN:VA;2)  298.15 -3097.19+3.30635*T; 6000.00 N !
$
$PHASE HCP_A3
$
PARAMETER G(HCP_A3,AL,ZN:VA;0)  298.15 18820.95-8.95255*T; 6000.00 N !
PARAMETER G(HCP_A3,AL,ZN:VA;1)  298.15 1.0E-6+0.00*T; 6000.00 N !
PARAMETER G(HCP_A3,AL,ZN:VA;2)  298.15 1.0E-6+0.00*T; 6000.00 N !
PARAMETER G(HCP_A3,AL,ZN:VA;3)  298.15 -702.79+0.00*T; 6000.00 N !
$
$
$PHASE HCP_ZN
$
PARAMETER G(HCP_ZN,AL,ZN:VA;0)  298.15 18820.95-8.95255*T; 6000.00 N !
PARAMETER G(HCP_ZN,AL,ZN:VA;1)  298.15 1.0E-6+0.00*T; 6000.00 N !
PARAMETER G(HCP_ZN,AL,ZN:VA;2)  298.15 1.0E-6+0.00*T; 6000.00 N !
PARAMETER G(HCP_ZN,AL,ZN:VA;3)  298.15 -702.79+0.00*T; 6000.00 N !
$
$ PHASE LAVES_C14
$
$ FUNCTION C14ALZN0  -2500.-6.000*T  ; 3*C14ALZN0=-7500-18*T
$
PARAMETER G(LAVES_C14,AL:ZN;0) 270 +15000+2*GHSERAL+GHSERZN; 6000.0 N !
PARAMETER G(LAVES_C14,ZN:AL;0) 270 +15000+2*GHSERZN+GHSERAL; 6000.0 N !
PARAMETER G(LAVES_C14,AL:AL,ZN;0) 270 -7500-18*T; 6000.0 N !
PARAMETER G(LAVES_C14,ZN:AL,ZN;0) 270 -7500-18*T; 6000.0 N !
$
$PHASE LIQUID
$
PARAMETER G(LIQUID,AL,ZN;0)  298.15 10465.55-3.39259*T; 6000.00 N !
$
$------------------------------------------------------------------------
$
$                          SYSTEM  AL-ZR (UK1)
$
$                          ------------
$
$
$PHASE AL3ZR
$
PARAMETER G(AL3ZR,AL:ZR;0)  298.15 -162500+28.92*T
                              +3.0*GHSERAL+GHSERZR;  6000.00  N !
$
$PHASE AL2ZR
$
PARAMETER G(AL2ZR,AL:ZR;0)  298.15 -137430+25.44*T
                              +2.0*GHSERAL+GHSERZR;  6000.00  N !
$
$PHASE AL3ZR2
$
PARAMETER G(AL3ZR2,AL:ZR;0)  298.15 -234700+44.1*T
                              +3.0*GHSERAL+2.0*GHSERZR;  6000.00  N !
$
$PHASE ALZR
$
PARAMETER G(ALZR,AL:ZR;0)  298.15 -89000+17.0384*T
                              +GHSERAL+GHSERZR;  6000.00  N !
$
$PHASE AL4ZR5
$
PARAMETER G(AL4ZR5,AL:ZR;0)  298.15 -369000+62.55*T
                              +4.0*GHSERAL+5.0*GHSERZR;  6000.00  N !
$
$PHASE AL2ZR3
$
PARAMETER G(AL2ZR3,AL:ZR;0)  298.15 -192135+33.0*T
                              +2.0*GHSERAL+3.0*GHSERZR;  6000.00  N !
$
$PHASE AL3ZR5
$
PARAMETER G(AL3ZR5,AL:ZR;0)  298.15 -289984+48.720*T
                              +3.0*GHSERAL+5.0*GHSERZR;  6000.00  N !
$
$PHASE ALZR2
$
PARAMETER G(ALZR2,AL:ZR;0)  298.15 -100125+17.553*T
                              +GHSERAL+2.0*GHSERZR;  6000.00  N !
$
$PHASE ALZR3
$
PARAMETER G(ALZR3,AL:ZR;0)  298.15 -108000+22.38*T
                              +GHSERAL+3.0*GHSERZR;  6000.00  N !
$
$
$PHASE BCC_A2
$
PARAMETER G(BCC_A2,AL,ZR:VA;0)  298.15 -122300+32*T;   6000.00  N !
PARAMETER G(BCC_A2,AL,ZR:VA;1)  298.15 -11000;         6000.00  N !
PARAMETER G(BCC_A2,AL,ZR:VA;2)  298.15 +15000;         6000.00  N !
$
$PHASE FCC_A1
$
PARAMETER G(FCC_A1,AL,ZR:VA;0)  298.15 -120000+30*T;    6000.00  N !
PARAMETER G(FCC_A1,AL,ZR:VA;1)  298.15 -10000;          6000.00  N !
PARAMETER G(FCC_A1,AL,ZR:VA;2)  298.15 +15000;          6000.00  N !
$
$PHASE HCP_A3
$
PARAMETER G(HCP_A3,AL,ZR:VA;0)  298.15 -122300+32*T;   6000.00  N !
PARAMETER G(HCP_A3,AL,ZR:VA;1)  298.15 -8000;          6000.00  N !
PARAMETER G(HCP_A3,AL,ZR:VA;2)  298.15 +17000;         6000.00  N !
$
$PHASE LIQUID
$
PARAMETER G(LIQUID,AL,ZR;0)  298.15 -125000+35*T;     6000.00  N !
PARAMETER G(LIQUID,AL,ZR;1)  298.15 -10000+5.57*T;    6000.00  N !
PARAMETER G(LIQUID,AL,ZR;2)  298.15 +15750;           6000.00  N !
$
$
$------------------------------------------------------------------------
$
$                          SYSTEM  B-C(-SI)  (D3)
$
$                          ------------
$
$$ !!!!!!!!!!!!!!! only for B-C-Si  !!!!!!!!!!!!!!!!!!
$$
$ 
$ Replaced by mhr/atd 2/9/97
$ RTLNP HAS BEEN ADDED TO ALL FOLLOWING GAS PHASE DATA. (MISSING IN
$PREVIOUS VERSIONS  OF THE DATABASE. 
$PARAMETER G(GAS,B1;0) 298.15 565086.02-15.05155*T-20.668198*T*LOG(T)
$                       -2.105E-5*T**2; 6000.00 N !
PARAMETER G(GAS,B1;0)  298.15
          +564913.402-13.9693124*T-20.8085801*T*LOG(T)
              +1.6646044E-05*T**2+RTLNP;
       700.00 Y +564920.973-14.1156663*T-20.786112*T*LOG(T)+RTLNP;
      2800.00 Y +565086.023-15.0515115*T-20.6682069*T*LOG(T)
              -2.10566076E-05*T**2+RTLNP; 4075 N !
PARAMETER G(GAS,B1C1;0) 298.15 813403.52+40.95814*T-36.306442*T*LOG(T)
       -4.7736E-4*T**2+1.5578E-8*T**3+774820.0*T**(-1)+RTLNP; 6000.00 N !
$PARAMETER G(GAS,B2;0) 298.15 826793.71+32.65044*T-35.629547*T*LOG(T)
$       -4.5821E-4*T**2+1.7015E-10*T**3-3665441.0*T**(-1); 6000.00 N !
PARAMETER G(GAS,B2;0)  298.15
         +824867.604-136465.972*T**(-1)-125.766398*T
          -8.16800062*T*LOG(T)-.0430888612*T**2+1.00098016E-05*T**3+RTLNP;
       550.00 Y +809306.765+980387.558*T**(-1)+132.643168*T
       -48.851589*T*LOG(T)+.00423205742*T**2-3.22751598E-07*T**3+RTLNP;
      2150.00 Y +826793.716-3665441.32*T**(-1)+32.6504991*T
      -35.6295549*T*LOG(T)-4.58209505E-04*T**2+1.70149264E-10*T**3+RTLNP;
      6000.00 N !
PARAMETER G(GAS,C1;0) 298.15 714168.26-41.90039*T-17.773010*T*LOG(T)
       -8.0384E-4*T**2+1.9772E-8*T**3-427452.0*T**(-1)+RTLNP; 6000.00 N !
PARAMETER G(GAS,C1+1;0) 298.15 1803298.09-15.41186*T-20.788696*T*LOG(T)
       +1.79E-6*T**2-1.3641E-10*T**3-8213.0*T**(-1)+RTLNP; 6000.00 N !
PARAMETER G(GAS,C1-1;0) 298.15 582587.99-79.01703*T-11.372293*T*LOG(T)
       -3.54565E-3*T**2+1.2013E-7*T**3+7248826.0*T**(-1)+RTLNP; 6000.00 N !
PARAMETER G(GAS,C1SI1;0) 298.15 705464.84+57.66588*T-40.571777*T*LOG(T)
       -1.6333E-4*T**2+4.8943E-9*T**3+2234507.0*T**(-1)+RTLNP; 6000.00 N !
PARAMETER G(GAS,C1SI2;0) 298.15
        656351.99-415.92878*T+12.979479*T*LOG(T)
       -1.572023E-2*T**2+4.7775E-7*T**3-51761296.0*T**(-1)+RTLNP;
        6000.00 N !
PARAMETER G(GAS,C2;0) 298.15 827248.65+25.84509*T-33.798630*T*LOG(T)
       -1.50266E-3*T**2+3.0330E-8*T**3+680088.0*T**(-1)+RTLNP; 6000.00 N !
PARAMETER G(GAS,C2-1;0) 298.15 454793.35-91.89542*T-17.372330*T*LOG(T)
       -5.4007E-3*T**2+1.7867E-7*T**3-6337681.0*T**(-1)+RTLNP; 6000.00 N !
PARAMETER G(GAS,C2SI1;0) 298.15
         594043.51+172.98284*T-59.981400*T*LOG(T)
       +1.05056E-3*T**2-2.1625E-7*T**3-815564.0*T**(-1)+RTLNP; 6000.00 N !
PARAMETER G(GAS,C3;0) 298.15 796584.15+79.99093*T-45.394302*T*LOG(T)
       -2.09237E-3*T**2+6.5593E-8*T**3+2305196.0*T**(-1)+RTLNP; 6000.00 N !
PARAMETER G(GAS,C4;0) 298.15 920197.80+383.88686*T-86.577820*T*LOG(T)
       -1.0786E-4*T**2+2.9707E-9*T**3+5623694.0*T**(-1)+RTLNP; 6000.00 N !
PARAMETER G(GAS,C5;0) 298.15 913101.82+544.99477*T-111.011978*T*LOG(T)
       -1.8839E-4*T**2+5.2567E-9*T**3+7344322.0*T**(-1); 6000.00 N !
PARAMETER G(GAS,SI1;0) 298.15 444116.91-38.32147*T-19.360992*T*LOG(T)
       -9.7626E-4*T**2+4.1415E-8*T**3+762762.0*T**(-1)+RTLNP; 6000.00 N !
PARAMETER G(GAS,SI+1;0) 298.15 1238048.42-26.10420*T-20.776184*T*LOG(T)
       +2.0000E-8*T**2-1.1334E-10*T**3-179484.0*T**(-1)+RTLNP; 6000.00 N !
PARAMETER G(GAS,SI2;0) 298.15 583134.88+39.65304*T-40.315460*T*LOG(T)
       -1.6433E-4*T**2-5.4028E-9*T**3-3023003.0*T**(-1)+RTLNP; 6000.00 N !
PARAMETER G(GAS,SI3;0) 298.15 630336.95+58.71481*T-49.935196*T*LOG(T)
       -3.34105E-3*T**2+9.1585E-8*T**3-1798746.0*T**(-1)+RTLNP; 6000.00 N !
$$
$
$PHASE B4C
$
$PARAMETER G(B4C,B:C3;0) 298.15 -221960.55-21.50175*T
$                                 +12*GHSERBB+3*GHSERCC; 6000.00 N !
$PARAMETER G(B4C,B:B1C2;0) 298.15 -190446.00-25.02645*T
$                                 +14*GHSERBB+GHSERCC; 6000.00 N !
$PARAMETER G(B4C,B:B4;0) 298.15 85617.28+1.82192*T
$                                 +16*GHSERBB; 6000.00 N !
$PARAMETER G(B4C,B:B1C2,C3;0) 298.15 -30000.0+9.0*T; 6000.00 N !
$PARAMETER G(B4C,B:B1C2,B4;0) 298.15 -130000.0-2.0*T; 6000.00 N !
$
$PHASE GRAPHITE
$
$PARAMETER G(GRAPHITE,B,C;0) 298.15 34385.95+8.6792*T; 6000.00 N !
$
$
$PHASE LIQUID
$
$PARAMETER G(LIQUID,B,C;0) 298.15 -67045.16+4.46969*T; 6000.00 N !
$PARAMETER G(LIQUID,B,C;1) 298.15 -36682.57+2.44551*T; 6000.00 N !
$
$ The Hf-C-B System, optimized by H.Bittermann, (Austria)04/97
$ (following lines for the B-C system)
$
$ PHASE B4C
PARAMETER G(B4C,B11C:B2;0)
     298.15 -170978.12+22.909095*T+13*GHSERBB+GHSERCC; 6000.00 N !
PARAMETER G(B4C,B12:B2;0)
     298.15 +10000+22.909095*T+14*GHSERBB; 6000.00 N !
PARAMETER G(B4C,B11C:CB2;0)
     298.15 -304040.52+22.909095*T+13*GHSERBB+2*GHSERCC; 6000.00 N !
PARAMETER G(B4C,B12:CB2;0)
     298.15 -169978.12+22.909095*T+14*GHSERBB+GHSERCC; 6000.00 N !
PARAMETER G(B4C,B11C:C2B;0)
     298.15 -347121.82+22.909095*T+12*GHSERBB+3*GHSERCC; 6000.00 N !
PARAMETER G(B4C,B12:C2B;0)
     298.15 -294040.52+22.909095*T+13*GHSERBB+2*GHSERCC; 6000.00 N !
$mhr additional four lines
PARAMETER L(B4C,B12:B2,BC2;0)        298.15 1E-4; 6000 N !
PARAMETER L(B4C,B12,B11C:B2;0)       298.15 1E-4; 6000 N !
PARAMETER L(B4C,B12,B11C:BC2;0)      298.15 1E-4; 6000 N !
PARAMETER L(B4C,B11C:B2,BC2;0)       298.15 1E-4; 6000 N !
$
$ PHASE BETA_RHOMBO_B
$
PARAMETER G(BETA_RHOMBO_B,B:C;0)
     298.15 +1000000+93*GHSERBB+12*GHSERCC; 6000.00 N !
PARAMETER G(BETA_RHOMBO_B,B:B,C;0)
     298.15 -2769690.3; 6000.00 N !
$
$ PHASE GRAPHITE
$
PARAMETER G(GRAPHITE,B,C;0)
     298.15 +34385.95+8.6792*T; 6000.00 N !
$
$
$PHASE DIAMOND_A4
$
PARAMETER L(DIAMOND_A4,B,C;0) 298.15 0.0; 6000.00 N !
$
$ PHASE LIQUID
$
PARAMETER L(LIQUID,B,C;0)
     298.15 -67045.16+4.46969*T; 6000.00 N !
PARAMETER L(LIQUID,B,C;1)
     298.15 -36682.57+2.44551*T; 6000.00 N !
$
$------------------------------------------------------------------------
$
$                          SYSTEM  B-HF (A)
$
$
$ PHASE BCC_A2
$
PARAMETER  G(BCC_A2,HF:B;0) 298.15 -137926+GBCCHF+3*GHSERBB; 6000.00 N !
PARAMETER G(BCC_A2,HF:B,VA;0) 298.15 0.0; 6000.00 N !
$
$ PHASE FCC_A1
$
PARAMETER G(FCC_A1,HF:B;0)  298.15 -61674.9
                                      +GFCCHF+GHSERBB; 6000.00 N !
PARAMETER G(FCC_A1,HF:B,VA;0) 298.15 0.0; 6000.00 N !
$
$ PHASE HCP_A3
$
PARAMETER  G(HCP_A3,HF:B;0) 298.15 -44765.7+GHSERHF+0.5*GHSERBB;
                                       6000.00 N !
PARAMETER G(HCP_A3,HF:B,VA;0) 298.15 0.0; 6000.00 N !
$
$ PHASE LIQUID
$
PARAMETER L(LIQUID,B,HF;0)    298.15 -170625-4.85541*T; 6000.00 N !
PARAMETER L(LIQUID,B,HF;1)    298.15 -39128.0; 6000.00 N !
PARAMETER L(LIQUID,B,HF;2)    298.15  16331.1; 6000.00 N !
$
$mhr Changes in next three phases
$
$ PHASE B4M3 (HF3B4)
$
PARAMETER G(B4M3,B:HF;0)    298.15 -535000-14.5754*T
                               +4*GHSERBB+3*GHSERHF; 6000.00 N !
$
$ PHASE BM (HFB)
$
PARAMETER G(BM,B:HF;0)    298.15 -159810+4.98602*T
                               +GHSERBB+GHSERHF; 6000.00 N !
$
$ PHASE B2M (HFB2)
PARAMETER G(B2M,B:HF;0)    298.15 -351445+469.146*T-73.868*T*LOG(T)
                              -0.0036789*T**2+1517800*T**(-1)
                              -5.2E+09*T**(-3); 6000.00 N !
$
$
$------------------------------------------------------------------------
$
$                          SYSTEM  B-N  (D3) (H. WEN, H.L. LUKAS)
$
$                          ------------
$
$  PHASE GAS
$
$PARAMETER G(GAS,B1;0)   298.15 +F1559T+RTLNP; 6000.00 N !
$PARAMETER G(GAS,B2;0)   298.15 +F1835T+RTLNP; 6000.00 N !
PARAMETER G(GAS,N1;0)   298.15 +F7202T+RTLNP; 6000.00 N !
PARAMETER G(GAS,N2;0)   298.15 +2*GHSERNN+RTLNP; 6000.00 N !
PARAMETER G(GAS,N3;0)   298.15 +F7363T+RTLNP; 6000.00 N !
PARAMETER G(GAS,B1N1;0) 298.15 +F1786T+RTLNP; 6000.00 N !
$
$PHASE LIQUID
$
PARAMETER G(LIQUID,B,N;0) 298.15 3.0E+04-4.0*T; 6000.00 N !
$
$ VALUE LARGE POSITIVE, H/S RATIO FROM [90TAN] = 7500 K
$
$PHASE BN_HP4   (KOPP-NEUMANN-RULE)
$
PARAMETER G(BN_HP4,B:N;0) 298.15 -250600.0+91.281942*T+GHSERBB+GHSERNN;
                           6000.00 N !
$
$PHASE BN_HP4 (BORON NITRIDE AFTER [JANAF]):
$
$PARAMETER G(BN_HP4,B:N;0) 298.15 F1780T; 6000.00 N !
$
$
$------------------------------------------------------------------------
$
$                          SYSTEM  B-SI  (D9)
$
$                          ------------
$
$
$PHASE BETA_RHOMBO_B
$
PARAMETER G(BETA_RHOMBO_B,B:SI;0) 298.15 -6.160245E+03+0.6160245*T
                                     +93.0*GHSERBB+12.0*GHSERSI; 6000.00 N !
PARAMETER G(BETA_RHOMBO_B,B:B,SI;0) 298.15 -7.25614E+05
                                     +7.25614E+01*T; 6000.00 N !
$
$PHASE B_NSI
$
PARAMETER G(B_NSI,B:SI:B;0) 298.15
                     -8.981986E+04+8.981986*T+69.0*GHSERBB
                              +1.0*GHSERSI; 6000.00 N !
PARAMETER G(B_NSI,B:SI:SI;0) 298.15
                     -1.766597E+05+1.766597E+01*T+61.0*GHSERBB
                                    +9.0*GHSERSI; 6000.00 N !
PARAMETER G(B_NSI,B:SI:B,SI;0) 298.15 -2.815736E+05+2.815736E+01*T;
                             6000.00 N !
$
$PHASE B3SI
$
PARAMETER G(B3SI,B:SI:B;0) 298.15  1.12E+05+12.0*GHSERBB
                              +2.0*GHSERSI; 6000.00 N !
PARAMETER G(B3SI,B:SI:SI;0) 298.15 1.12E+06+6.0*GHSERBB
                              +8.0*GHSERSI; 6000.00 N !
PARAMETER G(B3SI,B:SI:B,SI;0) 298.15 -2.400475E+06+2.400475E+02*T;
                               6000.00 N !
$
$PHASE B6SI
$
PARAMETER G(B6SI,B:SI:B;0) 298.15 
                            7.298244E+05-7.298244E+01*T+258.0*GHSERBB
                              +23.0*GHSERSI; 6000.00 N !
PARAMETER G(B6SI,B:SI:SI;0) 298.15
                           5.45456E+06-5.45456E+02*T+210.0*GHSERBB
                                    +71.0*GHSERSI; 6000.00 N !
PARAMETER G(B6SI,B:SI:B,SI;0) 298.15 -1.571563E+07+1.571563E+03*T;
                           6000.00 N !
$
$PHASE DIAMOND_A4
$
PARAMETER G(DIAMOND_A4,B,SI;0) 298.15  57978.16; 6000.00 N !
$
$PHASE LIQUID
$
PARAMETER G(LIQUID,B,SI;0) 298.15  17631.92-1.76321*T; 6000.00 N !
PARAMETER G(LIQUID,B,SI;1) 298.15  -3526.99+0.35270*T; 6000.00 N !
$
$------------------------------------------------------------------------
$
$                          SYSTEM  B-TI  (D9)
$
$                          ------------
$
$mhr  Changes in next three phases
$PHASE BM
$
PARAMETER G(BM,B:TI;0) 298.15   -166196.8+3.2968*T
                           +GHSERBB+GHSERTI; 6000.00 N !
$
$PHASE B4M3
$
PARAMETER G(B4M3,B:TI;0) 298.15  
                         -660745.8+4.3472923*T+2.162216*T*LOG(T)
                           +4.0*GHSERBB+3.0*GHSERTI; 6000.00 N !
$
$PHASE B2M
$
PARAMETER G(B2M,B:TI;0) 298.15   -318253.47-2.5557*T+0.799221*T*LOG(T)
                            +2.843367E-03*T**2
                           +2.0*GHSERBB+GHSERTI; 6000.00 N !
$
$
$PHASE DIAMOND_A4
$
PARAMETER G(DIAMOND_A4,B,TI;0) 298.15 50000; 6000.00 N !
$
$PHASE BCC_A2
$
PARAMETER G(BCC_A2,TI:B;0) 298.15  -200000+14.0*T
                           +GHSERTI+3.0*GHSERBB; 6000.00 N !
PARAMETER G(BCC_A2,TI:B,VA;0) 298.15 -260162.96+156.48207*T; 6000.00 N !
$
$PHASE HCP_A3
$
PARAMETER G(HCP_A3,TI:B;0) 298.15  -50000+15.0*T
                                   +GHSERTI+0.5*GHSERBB; 6000.00 N !
PARAMETER G(HCP_A3,TI:B,VA;0) 298.15 -21213.442; 6000.00 N !
$
$PHASE LIQUID
$
PARAMETER G(LIQUID,B,TI;0) 298.15  -265414.4+15.543418*T; 6000.00 N !
PARAMETER G(LIQUID,B,TI;1) 298.15  -134303.03+17.709482*T; 6000.00 N !
PARAMETER G(LIQUID,B,TI;2) 298.15    61691.479; 6000.00 N !
PARAMETER G(LIQUID,B,TI;3) 298.15   +52656.13; 6000.00 N !
$
$mhr   Values for G(FCC_A1,TI:B;0) &  L(FCC_A1,TI:B,VA;0) will be
$required soon
$
$------------------------------------------------------------------------
$
$                          SYSTEM  C-HF (A)
$
$                          ------------
$ PHASE BCC_A2
$
PARAMETER G(BCC_A2,HF:C;0)    298.15 -75417.6+584.036*T-90.8379*T*LN(T)
                         -0.003853240*T**2+2223284*T**(-1); 6000.00 N !
PARAMETER L(BCC_A2,HF:C,VA;0) 298.15 -435839; 6000.00 N !
$
$
$ PHASE FCC_A1
$
PARAMETER G(FCC_A1,HF:C;0)    298.15 -226447+272.916*T-45.61482*T*LN(T)
                                -.00299726*T**2+501495*T**(-1)
                                -9.58263E+08*T**(-3); 6000.00 N !
PARAMETER L(FCC_A1,HF:C,VA;0) 298.15 -102413+27.9760*T; 6000.00 N !
PARAMETER L(FCC_A1,HF:C,VA;1) 298.15 -151822+38.2048*T; 6000.00 N !
$
$ PHASE HCP_A3
$
PARAMETER G(HCP_A3,HF:C;0)    298.15 -51407.9+192.576*T-34.0640*T*LN(T)
                           -0.003139792*T**2+176580*T**(-1); 6000.00 N !
PARAMETER L(HCP_A3,HF:C,VA;0) 298.15 -136694-9.91735*T; 6000.00 N !
PARAMETER L(HCP_A3,HF:C,VA;1) 298.15 -145903; 6000.00 N !
PARAMETER L(HCP_A3,HF:C,VA;2) 298.15 -92328.7; 6000.00 N !
$
$ PHASE LIQUID
PARAMETER L(LIQUID,C,HF;0)    298.15 -395564+42.9738*T; 6000.00 N !
PARAMETER L(LIQUID,C,HF;1)    298.15 -67417.5; 6000.00 N !
PARAMETER L(LIQUID,C,HF;2)    298.15 +225427-44.5905*T; 6000.00 N !
PARAMETER L(LIQUID,C,HF;3)    298.15 +231368-29.9471*T; 6000.00 N !
$
$------------------------------------------------------------------------
$
$                          SYSTEM  C-SI  (D9)
$         (Published  by J. Groebner, H.L. Lukas and F. Aldinger
$          Calphad 20 (1996) 247-254)
$                          ------------
$
$
$PHASE AL4C3(metastable)
$
PARAMETER G(AL4C3,SI:C;0) 298.15  -135043.86+949.01177*T
   -144.478096*T*LOG(T)-1.526931E-2*T**2+2.8E+6*T**(-1)+7E-7*T**3; 
     6000.00 N !
$
$PARAMETER G(CSI,C:SI;0) 298.15  -56318.04+3.014*T+GHSERCC+GHSERSI;
$                                 6000.00 N !
$PHASE CSI
$
$PARAMETER G(CSI,C:SI;0) 298.15  -56318.04+3.014*T+GHSERCC+GHSERSI;
$                                 6000.00 N !
PARAMETER G(CSI,C:SI;0) 298.15   -88583.96+271.1462*T-41.27945*T*LOG(T)
                                 -4.36266E-3*T**2+800000.0*T**(-1)
                                 +0.20000E-6*T**3; 6000.00 N !
$
$PHASE DIAMOND
$
PARAMETER G(DIAMOND_A4,C,SI;0) 298.15 93386.78; 6000.00 N !
$
$PHASE LIQUID
$
$PARAMETER G(LIQUID,C,SI;0) 298.15  55671.52-16.89287*T; 6000.00 N !
$According to Leo's July 1997 file -6.38115  instead of 6.39115
PARAMETER G(LIQUID,C,SI;0) 298.15 25644.97-6.38115*T; 6000.00 N !
$
$------------------------------------------------------------------------
$
$                          SYSTEM  C-TI  (S2)
$                          (Jonsson)
$                          -----------------
$
FUNCTION GHSERTIC   298.15 -207709+307.438*T-48.0195*T*LOG(T)
     -0.00272*T**2+819000*T**(-1)-2.03E+09*T**(-3);   6000.00 N !
$
$PHASE BCC_A2
$
PARAMETER G(BCC_A2,TI:C;0)  298.15 +2295533+GHSERTIC+2*GHSERCC; 6000.00 N !
PARAMETER G(BCC_A2,TI:C,VA;0)  298.15  -2590609;   6000.00  N !
$
$PHASE FCC_A1
$
PARAMETER G(FCC_A1,TI:C;0)  298.15  +GHSERTIC;   6000.00   N !
PARAMETER G(FCC_A1,TI:C,VA;0)  298.15  -85115+6.756*T;   6000.00   N  !
PARAMETER G(FCC_A1,TI:C,VA;1)  298.15  -129429+31.79*T;   6000.00   N !
$
$
$PHASE HCP-A3
$
PARAMETER G(HCP_A3,TI:C;0)  298.15  -1432-4.1241*T
                           +0.5*GHSERTI+0.5*GHSERTIC;   6000.00   N  !
PARAMETER G(HCP_A3,TI:C,VA;0) 298.15 0.0; 6000.00 N !
$
$PHASE LIQUID
$
PARAMETER G(LIQUID,C,TI;0)  298.15 -214678-14.314*T; 6000.00 N !
$
$PHASE TI2N
$
PARAMETER G(TI2N,TI:C;0)  298.15  -17349+GHSERTI+GHSERTIC;  6000.00  N !
$
$
$------------------------------------------------------------------------
$
$                          SYSTEM  CE-MG ( I1 )
$
$                          --------------
$
$
$PHASE CEMG
$
PARAMETER G(CEMG,CE:MG;0) 298.15  -46000.0+23.32*T
                                  +GHSERCE+GHSERMG; 6000.00 N !
$
$PHASE CEMG2
$
PARAMETER G(CEMG2,CE:MG;0) 298.15  -52744.6+15.163*T
                                  +GHSERCE+2.0*GHSERMG; 6000.00 N !
$
$PHASE CEMG3
$
PARAMETER G(CEMG3,CE:MG;0) 298.15  -76800.0+26.5*T
                                  +GHSERCE+3.0*GHSERMG; 6000.00 N !
$
$PHASE CE5MG41
$
PARAMETER G(CE5MG41,CE:MG;0) 298.15  -575000.0+299.0*T
                                  +5.0*GHSERCE+41.0*GHSERMG; 6000.00 N !
$
$PHASE CE2MG17
$
PARAMETER G(CE2MG17,CE:MG;0) 298.15  -217170.0+104.5*T
                                  +2.0*GHSERCE+17.0*GHSERMG; 6000.00 N !
$
$PHASE CEMG12
$
PARAMETER G(CEMG12,CE:MG;0) 298.15  -139880.0+84.5*T
                                  +GHSERCE+12.0*GHSERMG; 6000.00 N !
$PHASE BCC_A2
$
PARAMETER G(BCC_A2,CE,MG:VA;0)  298.15  -27000.0+3.3*T; 6000.00 N !
PARAMETER G(BCC_A2,CE,MG:VA;1)  298.15  25338.56-11.86885*T; 6000.00 N !
PARAMETER G(BCC_A2,CE,MG:VA;2)  298.15  -15106.9; 6000.00 N !
$
$PHASE FCC_A1
$
PARAMETER G(FCC_A1,CE,MG:VA;0)  298.15  -15000+0.5*T; 6000.00 N !
$
$PHASE HCP_A3
$
PARAMETER G(HCP_A3,CE,MG:VA;0)  298.15  -94337.51+79.95155*T; 6000.00 N !
$
$PHASE LIQUID
$
PARAMETER G(LIQUID,CE,MG;0)  298.15  -39381.19+16.34052*T; 6000.00 N !
PARAMETER G(LIQUID,CE,MG;1)  298.15   25338.56-11.86885*T; 6000.00 N !
PARAMETER G(LIQUID,CE,MG;2)  298.15  -15106.90; 6000.00 N !
$
$------------------------------------------------------------------------
$
$                          SYSTEM  CR-CU ( SF1 )
$
$                          ------------
$
$PHASE BCC_A2
$Round I
$PARAMETER G(BCC_A2,CR,CU:VA;0)  298.15  77107.48; 6000.00 N !
$
$Round II
PARAMETER G(BCC_A2,CR,CU:VA;0)  298.15  200000; 6000.00 N !
$
$
$PHASE FCC_A1
$Round I
$PARAMETER G(FCC_A1,CR,CU:VA;0)  298.15  53195.87-3.31182*T; 6000.00 N !
$
$Round II
PARAMETER G(FCC_A1,CR,CU:VA;0)  298.15  88112-30.38315*T; 6000.00 N !
$
$PHASE HCP_A3
$Round I
$PARAMETER G(HCP_A3,CR,CU:VA;0)  298.15  +81100-25*T; 6000.00 N !
$
$Round II
$
PARAMETER G(HCP_A3,CR,CU:VA;0)  298.15  60000; 6000.00 N !
$PHASE LIQUID
$Round I
$PARAMETER G(LIQUID,CR,CU;0)  298.15 62797.75-18.95186*T; 6000.00 N !
$PARAMETER G(LIQUID,CR,CU;1)  298.15  1183.91; 6000.00 N !
$
$Round II
PARAMETER G(LIQUID,CR,CU;0)  298.15 35495.913-2.957993*T; 6000.00 N !
PARAMETER G(LIQUID,CR,CU;1)  298.15  -1001.1765; 6000.00 N !
PARAMETER G(LIQUID,CR,CU;2)  298.15 5704.64789; 6000.00 N !
$
$PHASE HCP_ZN
$
PARAMETER G(HCP_ZN,CR,CU:VA;0)  298.15  60000; 6000.00 N !
$
$------------------------------------------------------------------------
$
$                          SYSTEM  CR-MG (F1)
$
$                          ------------
$
$ VALUES FOR PARAMETERS OF BCC_A2 AND HCP_A3 EQUAL TO LIQUID GIVE
$ IDENTICAL
$ RESULTS THAT IS PARAMETER G(PHASE,CR,MG;0)=94500 AND
$ G(PHASE,CR,MG;0)=12500
$
$PHASE BCC_A2
$
PARAMETER G(BCC_A2,CR,MG:VA;0)  298.15  80*T; 6000.00 N !
$
$PHASE CBCC_A12
$
PARAMETER G(CBCC_A12,CR,MG:VA;0)  298.15  80*T; 6000.00 N !
$
$PHASE FCC_A1
$
PARAMETER G(FCC_A1,CR,MG:VA;0)  298.15  80*T; 6000.00 N !
$
$PHASE HCP_A3
$
PARAMETER G(HCP_A3,CR,MG:VA;0)  298.15  80*T; 6000.00 N !
$
$PHASE HCP_ZN
$
PARAMETER G(HCP_ZN,CR,MG:VA;0)  298.15  80*T; 6000.00 N !
$
$PHASE LIQUID
$
PARAMETER G(LIQUID,CR,MG;0)  298.15  94500.0; 6000.00 N !
PARAMETER G(LIQUID,CR,MG;1)  298.15  12500.0; 6000.00 N !
$
$------------------------------------------------------------------------
$
$
$                         SYSTEM  CR-MN ( S2 ) (KTH)
$
$                          ------------
$
$PHASE BCC_A2
$
PARAMETER G(BCC_A2,CR,MN:VA;0) 298.15  -20328+18.7339*T; 6000.00 N  !
PARAMETER G(BCC_A2,CR,MN:VA;1) 298.15  -9162+4.4183*T;  6000.00   N  !
PARAMETER TC(BCC_A2,CR,MN:VA;0) 298.15  -1325; 6000.00 N !
PARAMETER TC(BCC_A2,CR,MN:VA;1) 298.15    0.0; 6000.00 N !
PARAMETER TC(BCC_A2,CR,MN:VA;2) 298.15  -1133; 6000.00 N !
PARAMETER TC(BCC_A2,CR,MN:VA;3) 298.15    0.0; 6000.00 N !
